Repository: EkagraAgarwal/openplate

## 3-D sample simulator

Describe a die (layout, etch depth, pulse-reverse recipe, bath, setup), and OpenPlate picks representative 3-D
tiles, plates them with a level-set front and reports field, floor and wall thickness, fill fraction and voids.

<table>
  <tr>
    <td width="50%"><img src="docs/screenshots/3d-spec.png" alt="Sample specification form with layout, etch and recipe table"></td>
    <td width="50%"><img src="docs/screenshots/3d-surface.png" alt="3-D height surface of the plated trench"></td>
  </tr>
  <tr>
    <td><b>Specify.</b> Start from a synthetic example or the form (or raw JSON). Import GDS, DXF or image layouts;
      polygons are fitted to editable shapes, and anything that does not fit is listed rather than dropped.</td>
    <td><b>Inspect.</b> Height maps, 3-D surfaces with Z exaggeration, and a frame slider over the
      recipe steps.</td>
  </tr>
  <tr>
    <td><img src="docs/screenshots/3d-results.png" alt="Height map with a two-click cross-section"></td>
    <td><img src="docs/screenshots/3d-compare.png" alt="Two runs compared on the same cut"></td>
  </tr>
  <tr>
    <td><b>Cut.</b> Click two points on the height map for a Cu/Si cross-section at any frame.</td>
    <td><b>Compare.</b> Overlay another run on the same cut; download CSV, STL and PNG.</td>
  </tr>
</table>

What it does:

- **Tiling.** Arrays use one (mirrored) pitch cell; long trenches use a mid-length profile tile plus an end tile;
  compact features use a quarter tile.

# platesim/data/literature

Index for `platesim/data/literature/`. Each dataset stored under `research:literature:<key>` is a complete JSON ready to write as `platesim/data/literature/<file>`. Tag key: [FT] full text read, [AB] abstract/metadata only, [SH] secondhand, [C] our calculation. All DOIs Crossref-verified 2026-10-28. No personal data in any URL.

## Datasets

| File | Key | Description |
| --- | --- | --- |
| `braun2019_tsv_sn_dr_parameters.json` | `research:literature:braun2019_tsv_sn_dr_parameters` | NIST LOW-k S-NDR model parameter table (D, Gamma, k+-, j0, alpha, kappa 15.26 S/m) + breakdown -60 mV/dec Cl- trend; calibrates suppressor kinetics and the voltammetric breakdown threshold for the feature model. [FT] |
| `braun2020_through_hole_parameters.json` | `research:literature:braun2020_through_hole_parameters` | NIST HIGH-k (bottom-up) parameter set (k_P+ 2500, k_P- 1e7) + complete through-hole butterfly fill simulation time series (impingement/fill times at defined j and E); regression targets for platesim feature fill. [FT] |
| `menk_hollowell2019_galvanostatic_tsv.json` | `research:literature:menk_hollowell2019_galvanostatic_tsv` | Galvanostatic TSV fill outcome matrix 80-320 mA/cm2 (via-bottom basis), 400 rpm: 160 mA/cm2 void-free for 100x600 um vias in 3 h; calibrates galvanostatic recipes and current-density basis. [FT] |
| `menk2019_potentiostatic_tsv_fill_timeseries.json` | `research:literature:menk2019_potentiostatic_tsv_fill_timeseries` | Potentiostatic fill height vs time series at -0.64 V (2/4/6 h, ~100 um/h ~ 75 mA/cm2 local j) + void/void-free outcome map -0.64..-0.74 V; primary h(t) validation series for via-fill model. [FT] |
| `josell2019_mmtsv_lowhigh_cl_timeseries.json` | `research:literature:josell2019_mmtsv_lowhigh_cl_timeseries` | mm-TSV (125x625 um) low-Cl stepped-potential protocols incl. VOID-FREE 12.5 h recipe, and high-Cl h(t) series + rpm starvation limit (<200 rpm kills bottom-up); validates stepped recipes and rpm sensitivity. [FT] |
| `josell_moffat2018_suppression_breakdown_tsv.json` | `research:literature:josell_moffat2018_suppression_breakdown_tsv` | Named priority paper: fill outcome matrix (E x TET x t) for 56 um annular TSV, S-NDR window definition, fastest published fill (15 min at 25 umol/L TET), rotation-asymmetric breakdown/repassivation criterion. [FT] |
| `schmitt2020_ar10_stepped_endpoint.json` | `research:literature:schmitt2020_ar10_stepped_endpoint` | Sandia AR10 (62.5x625 um) void-free recipe: -500->-560 mV MSE 10 mV steps, 2 h/step with 5 h dwell at -540 mV (17 h total), CT-verified; current-minimum endpoint; validates KB staged-ramp shape. [FT] |
| `kim2020_pulse_dc_tsv_fill.json` | `research:literature:kim2020_pulse_dc_tsv_fill` | DC vs pulse fill-ratio outcomes for 5x60 um AR12 vias with commercial suppressor (DC best 1 mA/cm2, PC best 3 mA/cm2 avg @ 450 mA/cm2 peak 2 us); supports PR module qualitatively. [FT] |
| `mass_transfer_anchors_rde_stirring.json` | `research:literature:mass_transfer_anchors_rde_stirring` | Mass-transfer anchors: delta=25 um @100 rpm (NIST), delta~omega^-0.5, k_m(Cu) 0.11/0.21 cm/s at 100/400 rpm [C], rotating-wafer flow speeds, D_Cu=2.65e-6 cm2/s provenance; calibrates stirring delta model. [FT]/[C] |

## Gaps

- Planar efficiency (j, eta) tables for PEG/SPS/Cl sulfate baths: NOT FOUND in accessible literature; team planar_doe.json + vendor table remain primary. No O2-reduction contribution measurement retrieved (KB 0.15-0.5 mA/cm2 stays [C]).

File: platesim/data/literature/menk2019_potentiostatic_tsv_fill_timeseries.json
{
  "id": "menk2019_potentiostatic_tsv_fill_timeseries",
  "file": "menk2019_potentiostatic_tsv_fill_timeseries.json",
  "source": {
    "authors": [
      "L. A. Menk",
      "D. Josell",
      "T. P. Moffat",
      "E. Baca",
      "M. G. Blain",
      "A. Smith",
      "J. Dominguez",
      "J. McClain",
      "P. D. Yeh",
      "A. E. Hollowell"
    ],
    "year": 2019,
    "title": "Bottom-Up Copper Filling of Large Scale Through Silicon Vias for MEMS Technology",
    "journal": "J. Electrochem. Soc. 166 (1) D3066-D3071",
    "doi": "10.1149/2.0091901jes",
    "url": "https://pmc.ncbi.nlm.nih.gov/articles/PMC7542679/"
  },
  "tag": "[FT] full text (PMC) read 2026-10-28",
  "conditions": {
    "bath": "1.25 mol/L CuSO4 + 0.25 mol/L CH3SO3H (MSA) + 1 mmol/L KCl + variable Tetronic 701 (1-50 umol/L)",
    "temperature": "room temperature",
    "hydrodynamics": "helicopter-blade rotation 400 rpm; vias ~2.5 cm from spindle axis -> ~100 cm/s tangential at via; FLUENT lid-driven cavity: vortices in upper 1/3, nearly stationary in lower 2/3",
    "reference": "SSE",
    "vias": "125 um dia nominal x 600 um deep (AR~5), ALD Pt seed, over-etched notched bottoms, 100 vias per 2x1 cm sample, pitch 250 um",
    "prewet": "-18 C IPA + rough vacuum ~10 min, direct transfer, 1-2 min open-circuit rotation"
  },
  "data": [
    {
      "kind": "fill_time_series",
      "E_V_vs_SSE": -0.64,
      "rpm": 400,
      "TET_umol_L": 50,
      "series": [
        {
          "t_h": 2,
          "fill_height_um": 200,
          "morphology": "flat growth front, uniform between vias",
          "tag": "[C] height digitised from stated 100 um/h rate x time; figure not directly measured"
        },
        {
          "t_h": 4,
          "fill_height_um": 400,
          "morphology": "front becoming asymmetric (hydrodynamics)",
          "tag": "[C]"
        },
        {
          "t_h": 6,
          "fill_height_um": 600,
          "morphology": "nearly fully filled, void-free",
          "tag": "[FT] text: 'nearly fully filled within 6 hours'"
        }
      ],
      "growth_rate": "nearly 100 um/h ~ local j approaching 75 mA/cm2",
      "tag": "[FT] text"
    },
    {
      "kind": "outcome_map",
      "constant_potential_series_h": 6,
      "points": [
        {
          "E_V_vs_SSE": -0.74,
          "outcome": "centerline voids"
        },
        {
          "E_V_vs_SSE": -0.7,
          "outcome": "centerline voids"
        },
        {
          "E_V_vs_SSE": -0.66,
          "outcome": "void-free (caveat: may be sectioning artifact near notch)"
        },
        {
          "E_V_vs_SSE": -0.64,
          "outcome": "void-free bottom-up"
        }
      ],
      "tag": "[FT]"
    },
    {
      "kind": "voltammetry",
      "measurement": "suppression breakdown / repassivation window on Pt RDE 400 rpm, 50 umol/L TET",
      "breakdown_V": -0.67,
      "repassivation_V": -0.59,
      "onset_shift_at_1umol_L_V": -0.18,
      "repassivation_5umol_L_V": -0.48,
      "cell_resistance_ohm_cm2": 3,
      "note": "ohmic slope ~3 ohm*cm2 at ~0.1 A/cm2 -> ~300 mV deviation",
      "tag": "[FT]"
    },
    {
      "kind": "reference_condition",
      "E_V_vs_SSE": -0.62,
      "t_h": 8,
      "outcome": "complete fill, some internal voiding in several vias",
      "tag": "[FT]"
    },
    {
      "kind": "negative_control",
      "condition": "quiescent (no rotation), -0.62 V, 20 h",
      "outcome": "central seam void in every via (conformal deposition)",
      "tag": "[FT]"
    }
  ],
  "units": {
    "height": "um",
    "time": "h",
    "E": "V vs SSE",
    "growth_rate": "um/h"
  },
  "notes": "Primary validation series for via-fill model (KB already cites ~6 h at -0.64 V). NOTE: fill heights at 2 h and 4 h are [C] from the stated 100 um/h rate, not measured off Fig 6; for rigorous validation digitise their Fig 6 (est. error +-20 um on 600 um via, i.e. +-3%). Local current density 75 mA/cm2 at bottom is the experimental anchor for bottom j during S-NDR fill at 400 rpm."
}

File: platesim/data/literature/menk_hollowell2019_galvanostatic_tsv.json
{
  "id": "menk_hollowell2019_galvanostatic_tsv",
  "file": "menk_hollowell2019_galvanostatic_tsv.json",
  "source": {
    "authors": [
      "L. A. Menk",
      "E. Baca",
      "M. G. Blain",
      "J. McClain",
      "J. Dominguez",
      "A. Smith",
      "A. E. Hollowell"
    ],
    "year": 2019,
    "title": "Galvanostatic Plating with a Single Additive Electrolyte for Bottom-Up Filling of Copper in Mesoscale TSVs",
    "journal": "J. Electrochem. Soc. 166 (1) D3226-D3233",
    "doi": "10.1149/2.0271901jes",
    "url": "https://iopscience.iop.org/article/10.1149/2.0271901jes"
  },
  "tag": "[FT] full text (IOP open access) read 2026-10-28",
  "conditions": {
    "bath": "1.25 mol/L CuSO4 + 0.25 mol/L MSA + 1 mmol/L KCl + 50 umol/L Tetronic 701",
    "temperature": "room temperature (~295 K nominal)",
    "hydrodynamics": "die rotated 400 rpm on RDE rod (helicopter-blade mount); pre-wet: -18 C IPA under rough vacuum, direct transfer, 2 min at 400 rpm at -0.40 V to mix",
    "reference": "SSE",
    "vias": "100 um dia x 600 um deep (AR5), ALD Pt 60 nm seed + 300 nm Al2O3 liner, SOI substrate",
    "tool": "BioLogic SP-200"
  },
  "data": [
    {
      "kind": "potentiostatic_series",
      "E_V_vs_SSE": -0.64,
      "sample_via_areas_cm2": [
        0.0123,
        0.073,
        0.123
      ],
      "via_counts": [
        100,
        600,
        1000
      ],
      "result": "all void-free fill; chronoamperometry measured (their Fig 4, curves not tabulated); effective j based on via bottom area only",
      "tag": "[FT]"
    },
    {
      "kind": "galvanostatic_series",
      "duration_h": 3,
      "current_densities_mA_cm2": [
        80,
        100,
        160,
        320
      ],
      "area_basis": "via bottom area",
      "outcomes": {
        "80": "small voids within vias",
        "100": "small voids within vias",
        "160": "best fill profile, void-free",
        "320": "significant field plating (suppressor overcome)"
      },
      "tag": "[FT]"
    },
    {
      "kind": "galvanostatic_scaling",
      "j_mA_cm2": 160,
      "via_counts": [
        100,
        400,
        900
      ],
      "via_areas_cm2": [
        0.012,
        0.048,
        0.096
      ],
      "result": "void-free fill on all sizes; voltage within breakdown window",
      "tag": "[FT]"
    },
    {
      "kind": "chronopotentiometry",
      "with_suppressor": "0.5-10 mA/cm2 for 2 h; nucleation needs slightly more negative E; 0.5 mA/cm2 shows destabilization/re-stabilization fluctuations; E varies only ~50 mV across j range; at 0.5 mA/cm2 minimum E ~ -0.6 V (SSE) near breakdown",
      "without_suppressor": "E varies >100 mV across same j range",
      "tag": "[FT] text"
    },
    {
      "kind": "cv",
      "measurement": "S-NDR with 6-100 umol/L Tetronic 701",
      "result": "characteristic S-NDR shape confirms bottom-up capability",
      "tag": "[FT] text"
    }
  ],
  "units": {
    "j": "mA/cm2 (via-bottom basis)",
    "E": "V vs SSE",
    "t": "min or h"
  },
  "notes": "KEY calibration dataset for galvanostatic fill: 160 mA/cm2 (via-bottom basis, 400 rpm, ~295 K) is the void-free optimum for 100x600 um vias in 3 h. Voltages ~ breakdown potential (~-0.6 V SSE). Current density basis is via bottom area - important when mapping to platesim. Chronoamperometry curves in their Fig 4 could be digitised later (est. error +-2 mA/cm2, +-0.5 V)."
}
